Repository: Satco-Group/satco-group.github.io

File: cement-type1.md
---
layout: default
title: Portland Cement Type 1 | Product Specification
---

<div style="max-width: 900px; margin: 40px auto; padding: 20px; font-family: sans-serif; line-height: 1.6;">

  <h1 style="color: #1a252f; border-bottom: 2px solid #cc7a00; padding-bottom: 10px;">Portland Cement Type 1: The Foundation of Modern Construction</h1>
  
  <p>Portland Cement Type 1 is the industry standard for general-purpose construction. It is a high-quality hydraulic cement produced by grinding clinker with a controlled amount of gypsum. Known for its versatility, it provides a consistent balance of strength and setting time, making it the most reliable choice for everyday building requirements.</p>

  <h3 style="color: #1a252f;">Key Advantages</h3>
  <ul>
    <li><strong>High Versatility:</strong> Suitable for a wide range of concrete structures.</li>
    <li><strong>Consistent Strength:</strong> Provides predictable performance and structural integrity.</li>
    <li><strong>Workability:</strong> Offers excellent handling characteristics during mixing, placing, and finishing.</li>
    <li><strong>Cost-Effective:</strong> The most economical solution for general building projects.</li>
  </ul>

  <h3 style="color: #1a252f;">Primary Applications</h3>
  <ul>
    <li><strong>Residential & Commercial Buildings:</strong> Used for foundations, columns, beams, and slabs.</li>
    <li><strong>Infrastructure Projects:</strong> Ideal for bridges, tunnels, and highways where high-sulfate resistance is not a primary constraint.</li>
    <li><strong>Pavement & Walkways:</strong> Perfect for sidewalks, driveways, and parking areas.</li>
    <li><strong>Precast Concrete:</strong> Widely used in the manufacturing of concrete blocks, pipes, and architectural panels.</li>
  </ul>

  <h2 style="color: #cc7a00; margin-top: 30px;">Packaging & Supply Options</h2>
  <p>At SATCO, we provide flexible packaging solutions designed to meet the logistical requirements of any construction site or export destination, ensuring product integrity during transport.</p>
  <ul>
    <li><strong>Bulk (Silo-loaded):</strong> Ideal for large-scale infrastructure projects and ready-mix concrete plants.</li>
    <li><strong>50 kg PP Bags:</strong> The standard choice for manual handling and smaller construction sites, offering excellent moisture resistance and durability.</li>
    <li><strong>1.5-ton Jumbo Bags (Bulk Cement):</strong> A secure and efficient way to transport bulk cement for medium-to-large projects, minimizing dust and handling loss.</li>
    <li><strong>1.5-ton Jumbo Bags (Packaged 50 kg Bags):</strong> Our specialized export solution, containing 30 units of 50 kg PP bags.</li>
  </ul>

  <h2 style="color: #cc7a00; margin-top: 30px;">Comprehensive Product Analysis</h2>

  <h3 style="color: #1a252f;">1. Chemical Analysis</h3>
  <table border="1" style="width: 100%; border-collapse: collapse; margin-top: 10px;">
    <tr style="background-color: #eee;"><th>Parameter</th><th>Guaranteed Spec</th><th>Result</th><th>Test Method</th></tr>
    <tr><td>Silicon Dioxide (SiO2) %</td><td>21-22.50</td><td>20.22</td><td>ASTM C114 - ISIRI 1692</td></tr>
    <tr><td>Aluminium Oxide (Al2O3) %</td><td>4.00-5.00</td><td>5.52</td><td>ASTM C114 - ISIRI 1692</td></tr>
    <tr><td>Ferric oxide (Fe2O3) %</td><td>4.50-5.50</td><td>3.77</td><td>ASTM C114 - ISIRI 1692</td></tr>
    <tr><td>Calcium Oxide (CaO) %</td><td>62.00-63.00</td><td>63.14</td><td>ASTM C114 - ISIRI 1692</td></tr>
    <tr><td>Magnesium Oxide (MgO) %</td><td>≤ 3.00</td><td>1.92</td><td>ASTM C114 - ISIRI 1692</td></tr>
    <tr><td>Sulfur Tri Oxide (SO3) %</td><td>≤ 2.30</td><td>2.56</td><td>ASTM C114 - ISIRI 1692</td></tr>
    <tr><td>Potassium Oxide (K2O) %</td><td>≤ 0.82</td><td>0.88</td><td>ASTM C114 - ISIRI 1695</td></tr>
    <tr><td>Sodium Oxide (Na2O) %</td><td>≤ 0.30</td><td>0.19</td><td>ASTM C114 - ISIRI 1695</td></tr>
    <tr><td>Loss On Ignition (L.O.I) %</td><td>≤ 1.30</td><td>1.80</td><td>ASTM C114 - ISIRI 1692</td></tr>
    <tr><td>Free CaO</td><td>≤ 2.00</td><td>1.10</td><td>-</td></tr>
    <tr><td>Insoluble Residue (IR) %</td><td>≤ 0.75</td><td>0.40</td><td>ASTM C114 - ISIRI 1692</td></tr>
    <tr><td>Lime Saturated Factor (L.S.F) %</td><td>≥ 94.00</td><td>96.27</td><td>ASTM C150 - ISIRI 389</td></tr>
    <tr><td>Silica Modulus (SIM) %</td><td>≤ 2.70</td><td>2.11</td><td>ASTM C150 - ISIRI 389</td></tr>
    <tr><td>Alumina Modulus (ALM) %</td><td>≤ 1.30</td><td>0.83</td><td>ASTM C150 - ISIRI 389</td></tr>
    <tr><td>Tricalcium Silicate (C3S) %</td><td>±3</td><td>53.60</td><td>ASTM C150 - ISIRI 389</td></tr>
    <tr><td>Dicalcium Silicate (C2S) %</td><td>±3</td><td>17.54</td><td>ASTM C150 - ISIRI 389</td></tr>
    <tr><td>Tricalcium Aluminate (C3A) %</td><td>≤ 3.00</td><td>8.23</td><td>-</td></tr>
    <tr><td>Tricalcium Alumino Ferrite (C4AF) %</td><td>≤ 13.00</td><td>11.59</td><td>-</td></tr>
    <tr><td>AIM</td><td>≤ 1.50</td><td>1.46</td><td>-</td></tr>
    <tr><td>SIM</td><td>≤ 3.00</td><td>2.50</td><td>ASTM C114 - ISIRI 1695</td></tr>
  </table>

  <h3 style="color: #1a252f;">2. Physical Properties</h3>
  <table border="1" style="width: 100%; border-collapse: collapse; margin-top: 10px;">
    <tr style="background-color: #eee;"><th>Property</th><th>Result</th><th>Standard</th></tr>
    <tr><td>Specific Surface (Blane) cm2/g</td><td>2990</td><td>≥ 2800</td></tr>
    <tr><td>Initial Setting Time</td><td>235 min</td><td>-</td></tr>
    <tr><td>Final Setting Time</td><td>270 min</td><td>-</td></tr>
  </table>

  <h3 style="color: #1a252f;">3. Mechanical Properties</h3>
  <table border="1" style="width: 100%; border-collapse: collapse; margin-top: 10px;">
    <tr style="background-color: #eee;"><th>Age (Days)</th><th>Compressive Strength (Kg/Cm2)</th><th>Minimum Requirement</th></tr>
    <tr><td>2 Days</td><td>220</td><td>≥ 100</td></tr>
    <tr><td>7 Days</td><td>360</td><td>≥ 235</td></tr>
    <tr><td>28 Days</td><td>470</td><td>≥ 425</td></tr>
  </table>

  <div style="display: flex; gap: 20px; margin-top: 40px;">
    <div style="flex: 1; text-align: center;">
      <h3 style="color: #1a252f;">Product Packaging</h3>
      <img src="assets/cement-type-1bag.jpg" alt="Packaging" style="width: 100%; border: 5px solid #cc7a00; border-radius: 8px;">
    </div>
    <div style="flex: 1; text-align: center;">
      <h3 style="color: #1a252f;">Loading Operation</h3>
      <img src="assets/cement-type-1ship.jpg" alt="Loading" style="width: 100%; border: 5px solid #cc7a00; border-radius: 8px;">
    </div>
  </div>

  <h3 style="color: #1a252f; margin-top: 40px;">Loading & Export Video</h3>
  <div style="width: 100%; aspect-ratio: 16 / 9;">
    <iframe style="width: 100%; height: 100%;" src="https://www.youtube.com/embed/S2p0sL5-72I" frameborder="0" allowfullscreen></iframe>
  </div>

</div>
